Repository: skjang8/dopt-augmentation

# D-optimal augmentation of an existing experimental record

Data and code for *D-Optimal Augmentation of OFAT Datasets for Machine
Learning-Based Thickness Prediction in HfO2 PEALD*.

The routine proposes the next experiments for a record whose conditions are
known. **It reads no measured response**, so it runs on any process, and the
whole set of additions can be fixed before the first of them is performed.

## Propose experiments for your own record

Write a config naming the CSV of experiments already performed and a candidate
range per parameter:

```toml
name = "my process"
conditions = "path/to/my_conditions.csv"
levels = 7                # grid levels per parameter
round_to_integer = true   # round proposals to whole numbers

[[parameters]]
column = "chuck_temperature_C"
min = 100
max = 300

# one block per parameter
```

Columns not listed are ignored, so a file that also carries measured responses
can be used as it stands.

    python -m dopt.select --config config/thiswork_hfo2_peald.toml --n-add 15

After each addition the routine prints the rank, log10 det(X'X), the condition
number and mean |r|, so where to stop is your decision and not the routine's.

Two worked configs are included:

| config | record | result |
|---|---|---|
| `thiswork_hfo2_peald.toml` | 42 OFAT experiments, HfO2 on an 8-inch cross-flow PEALD | rank 13 → 21 in **8** additions |
| `yoon2023_pt_ald.toml` | 17 screening experiments, Pt on a rotary ALD | rank 9 → 15 in **6** additions |

The first reproduces the design reported in the paper. The second is a different
material, precursor, substrate and reactor, and exists to show that nothing in
the routine is specific to one process.

## The design quantities

| quantity | basis | threshold |
|---|---|---|
| det(X'X) | 21-term quadratic model matrix | **none** — exactly zero while any model term is not estimable, and it is the quantity the criterion maximises |
| κ = cond(X'X) | standardized intercept + 5 factors | a value must be chosen |
| mean \|r\| | standardized 5 factors | a value must be chosen |

`rank` is reported alongside `det`; they carry the same statement, since det = 0
exactly when rank < P.

    python -m dopt.trajectory

prints these over the 15 additions made in this work, the additions at which
each is first attained, and the steps at which κ and mean |r| rise rather than
fall. The eight terms not identifiable from the 42 OFAT conditions are
x4², x5², x2x3, x2x4, x2x5, x3x4, x3x5, x4x5.

## Data

    data/ofat_clean.csv          42 OFAT conditions with the measured thickness
    data/doe_clean.csv           15 D-optimal conditions with the measured thickness
    data/combined_clean.csv      the 57 together
    data/doe_doptimal_order.csv  the order in which the 15 were selected
    data/yoon2023_screening.csv  17 screening conditions, Pt rotary ALD

The HfO2 files carry the five process parameters, the film thickness at four
positions across the wafer, and their mean, which is the prediction target. The
Pt record carries conditions only, which is all the routine reads; it is from
our earlier work, Yoon et al., Langmuir 39 (2023) 4984.

`dopt.select` scores the full grid and is deterministic, so running it on the
first config proposes a design of the same quality but not necessarily the
identical 15 conditions. The 15 in `data/` are those actually performed, and the
design quantities reported in the paper are computed from them by
`dopt.trajectory`.

File: data/combined_clean.csv
Plasma_Power_W,Cycles,Chuck_T_C,O2_Flow_sccm,Oxidant_Dose_s,point_1_nm,point_2_nm,point_3_nm,point_4_nm,Thickness_mean,source
300.0,100.0,250.0,10.0,20.0,30.87,34.75,42.82,36.92,36.34,OFAT
300.0,100.0,200.0,10.0,20.0,19.39,17.74,23.54,19.02,19.9225,OFAT
300.0,100.0,150.0,10.0,20.0,25.67,23.41,26.67,26.9,25.6625,OFAT
100.0,100.0,150.0,10.0,20.0,22.21,18.33,18.33,21.96,20.2075,OFAT
50.0,100.0,150.0,10.0,20.0,16.17,14.6,14.83,15.78,15.345,OFAT
20.0,100.0,150.0,10.0,20.0,14.41,14.24,14.23,14.18,14.265,OFAT
20.0,100.0,250.0,10.0,20.0,12.16,12.75,13.67,13.11,12.9225,OFAT
20.0,100.0,250.0,10.0,60.0,12.68,13.11,13.42,13.9,13.2775,OFAT
100.0,100.0,250.0,10.0,60.0,15.22,15.01,15.57,15.52,15.329999999999998,OFAT
300.0,50.0,250.0,10.0,60.0,8.05,7.73,7.73,7.91,7.855,OFAT
20.0,50.0,250.0,50.0,60.0,1.22,1.42,7.03,1.56,2.8075,OFAT
300.0,50.0,250.0,50.0,60.0,8.28,7.35,7.78,7.74,7.7875,OFAT
300.0,50.0,250.0,50.0,60.0,9.33,9.17,8.9,9.02,9.105,OFAT
100.0,50.0,250.0,50.0,60.0,7.64,7.88,7.63,7.79,7.734999999999999,OFAT
20.0,50.0,250.0,50.0,60.0,6.28,7.22,7.07,6.72,6.8225,OFAT
20.0,50.0,250.0,50.0,60.0,21.04,13.88,9.84,15.22,14.995,OFAT
20.0,57.0,250.0,50.0,60.0,15.01,14.83,11.65,14.61,14.025,OFAT
20.0,50.0,250.0,50.0,60.0,10.38,8.59,8.13,9.09,9.0475,OFAT
20.0,120.0,250.0,50.0,60.0,23.56,20.28,21.18,23.88,22.225,OFAT
20.0,120.0,250.0,50.0,60.0,27.55,25.12,23.16,27.91,25.935,OFAT
20.0,30.0,250.0,50.0,60.0,7.6,6.6,6.28,7.64,7.03,OFAT
20.0,55.0,250.0,50.0,60.0,14.52,14.42,10.38,14.81,13.5325,OFAT
20.0,120.0,250.0,50.0,60.0,28.83,22.59,21.52,28.22,25.29,OFAT
20.0,120.0,250.0,50.0,60.0,23.13,21.15,20.92,22.66,21.965,OFAT
20.0,120.0,250.0,50.0,60.0,25.94,21.32,21.2,23.87,23.082500000000003,OFAT
20.0,120.0,250.0,50.0,60.0,23.24,20.07,20.07,21.67,21.262500000000003,OFAT
20.0,100.0,250.0,50.0,60.0,18.49,17.67,17.22,17.93,17.8275,OFAT
20.0,100.0,250.0,50.0,60.0,18.9,16.27,16.46,17.75,17.345,OFAT
20.0,100.0,250.0,50.0,60.0,33.39,20.32,24.14,20.12,24.4925,OFAT
20.0,100.0,250.0,50.0,60.0,18.34,16.74,17.54,18.16,17.695,OFAT
20.0,100.0,250.0,50.0,60.0,17.68,16.09,16.13,17.36,16.814999999999998,OFAT
20.0,93.0,250.0,50.0,60.0,15.6,14.53,14.36,15.28,14.9425,OFAT
20.0,62.0,250.0,50.0,60.0,10.09,9.86,9.87,10.03,9.9625,OFAT
20.0,31.0,250.0,50.0,60.0,4.96,4.78,4.82,4.86,4.855,OFAT
20.0,5.0,250.0,50.0,60.0,0.93,0.98,0.99,2.05,1.2375,OFAT
20.0,10.0,250.0,50.0,60.0,2.09,1.92,1.98,2.12,2.0275,OFAT
20.0,20.0,250.0,50.0,60.0,3.75,3.43,3.56,3.4,3.535,OFAT
20.0,31.0,250.0,50.0,60.0,10.44,7.71,6.43,9.99,8.6425,OFAT
20.0,62.0,250.0,50.0,60.0,14.05,12.3,10.83,13.82,12.75,OFAT
20.0,93.0,250.0,50.0,60.0,18.15,16.47,15.55,17.69,16.965,OFAT
20.0,62.0,250.0,50.0,60.0,9.18,27.79,32.54,9.1,19.6525,OFAT
20.0,62.0,250.0,50.0,60.0,8.9,9.76,9.56,8.85,9.2675,OFAT
133.0,5.0,100.0,10.0,47.0,1.07,1.05,1.02,1.11,1.0625,DOE
233.0,5.0,100.0,70.0,20.0,1.07,1.01,1.05,1.07,1.05,DOE
167.0,29.0,100.0,70.0,60.0,5.44,5.11,5.08,5.51,5.285,DOE
167.0,150.0,100.0,70.0,20.0,31.82,27.66,27.68,31.63,29.6975,DOE
267.0,150.0,100.0,10.0,60.0,33.65,32.75,26.56,33.77,31.682500000000005,DOE
300.0,5.0,150.0,10.0,27.0,1.08,1.07,1.02,1.04,1.0525000000000002,DOE
233.0,126.0,150.0,10.0,53.0,26.58,26.37,23.84,27.65,26.11,DOE
267.0,150.0,150.0,70.0,60.0,25.77,25.89,25.16,25.67,25.6225,DOE
100.0,150.0,175.0,50.0,60.0,25.24,25.79,25.04,25.41,25.37,DOE
233.0,5.0,200.0,40.0,53.0,1.04,1.22,1.13,1.06,1.1124999999999998,DOE
267.0,150.0,225.0,20.0,47.0,22.9,22.07,22.1,22.93,22.5,DOE
300.0,5.0,250.0,70.0,60.0,1.24,1.43,1.3,1.17,1.285,DOE
100.0,29.0,250.0,70.0,40.0,4.08,4.7,4.47,4.09,4.335,DOE
100.0,78.0,250.0,10.0,60.0,10.96,10.99,10.89,12.36,11.3,DOE
233.0,150.0,250.0,60.0,60.0,21.95,21.88,21.5,22.24,21.8925,DOE

File: data/doe_clean.csv
Plasma_Power_W,Cycles,Chuck_T_C,O2_Flow_sccm,Oxidant_Dose_s,point_1_nm,point_2_nm,point_3_nm,point_4_nm,Thickness_mean,source
133,5,100,10,47,1.07,1.05,1.02,1.11,1.0625,DOE
233,5,100,70,20,1.07,1.01,1.05,1.07,1.05,DOE
167,29,100,70,60,5.44,5.11,5.08,5.51,5.285,DOE
167,150,100,70,20,31.82,27.66,27.68,31.63,29.6975,DOE
267,150,100,10,60,33.65,32.75,26.56,33.77,31.682500000000005,DOE
300,5,150,10,27,1.08,1.07,1.02,1.04,1.0525000000000002,DOE
233,126,150,10,53,26.58,26.37,23.84,27.65,26.11,DOE
267,150,150,70,60,25.77,25.89,25.16,25.67,25.6225,DOE
100,150,175,50,60,25.24,25.79,25.04,25.41,25.37,DOE
233,5,200,40,53,1.04,1.22,1.13,1.06,1.1124999999999998,DOE
267,150,225,20,47,22.9,22.07,22.1,22.93,22.5,DOE
300,5,250,70,60,1.24,1.43,1.3,1.17,1.285,DOE
100,29,250,70,40,4.08,4.7,4.47,4.09,4.335,DOE
100,78,250,10,60,10.96,10.99,10.89,12.36,11.3,DOE
233,150,250,60,60,21.95,21.88,21.5,22.24,21.8925,DOE
